Repository: chuvgd/VGD_mech_design

# VGD 机械设计手册

长安大学 VGD 战队 · RoboMaster 机械设计内部参考手册。
目标：让机械组的能"照着做、会查证、能复用"，让机械设计有迹可循。

## 目录

- [前言](00-前言.md)
1. [材料与 SolidWorks 材料表](01-材料与SolidWorks材料表.md)
   - 如何制作可导入 SW 的自定义材料库（.sldmat，含 XML 模板）
   - 材料参数怎么确定、查证、估计（密度/弹模/强度/硬度实测方法）
   - 常用材料数据表（碳板 / 铝 6061 / PLA / TPU）
   - **截面、拓扑与疲劳**：几何和工艺怎么决定性能
2. [互换性与公差](02-互换性与公差.md)
   - 公差等级 IT、基孔制/基轴制、配合（GB/T 1800 标准数字）
   - 各加工方式公差能力、不同材料间公差、装配方法（手按/锤/热装/压力机）
   - 尺寸链（极值法/统计法）、轴承与榫卯精密配合
   - 表面粗糙度 Ra 与形位公差（GB/T 1031、GB/T 1182）
3. [轴承选型](03-轴承选型.md)
   - 深沟球 / 推力 / 交叉滚子 / 角接触轴承
   - 带法兰轴承、直线导轨与滑块
   - 选型、载荷与寿命、装配、公差、常用型号表
4. [连杆机构](04-连杆机构.md)
   - 四杆基础、平行四连杆、死点自锁、急回特性
   - 运动学 / 静力学 / 动力学分析（含公式）
   - SW Motion → MATLAB → Adams → ANSYS 仿真流程
5. [其他传动](05-其他传动.md)
   - 同步带 / 齿轮 / 蜗轮蜗杆 / 链传动，选型与公式
6. [电机选型](06-电机选型.md)
   - 电机参数、DJI（3508/6020/2006）、达妙（4310/4340/8009P 等）
   - 负载计算（重力矩/摩擦/加速/质心变动/惯量折算）
   - 选型流程、控制逻辑、走线
7. [连接与紧固](07-连接与紧固.md)
   - 螺栓/螺母、预紧力、摩擦力、垫片、防松、销、榫卯限位
   - 负载分析、精度把控（一面两销、六点定位）
8. [工程图与出图](08-工程图与出图.md)
   - 零件图/装配图、SW 出图流程、表面粗糙度与形位公差标注、给加工商的图纸规范

## 使用约定

- 单位：SI（kg/m³、MPa、GPa、mm、N、N·m）。
- **公式用 LaTeX**：行内 `$...$`，独立行 `$$...$$`。在 Typora / Obsidian / VS Code（装 Markdown Math 插件）里可渲染；用普通记事本看就是 `$...$` 源码，不影响阅读。个别旧章节还有 Unicode 符号（如 `L₁₀`），意义相同。
- **图片**：插图来源：① 教材截图（互换性/机械设计/机原 PDF）；② 队里实物/装配照片（最有说服力）；③ SW 截图；④ 官方数据表截图。插入用 Markdown 语法：
  ```markdown
  ```
  建议在 `VGD机械设计手册/` 下建 `images/` 目录，图片按 `卷号-说明.png` 命名（如 `04-曲柄摇杆极限位置.png`）。
- 数据可信度标记：
  - ✅ 有公开数据表 / 国标可查，可直接用；
  - ⚠️ 典型值，因批次 / 店铺 / 品牌而异，使用前需实测或问商家确认；
  - 🔶 经验估计值，仅用于初算，正式设计必须留安全系数。
- 安全系数（建议）：
  - 静态：金属 1.5～2；3D 打印件 2.5～4；
  - 比赛冲击 / 动态：3～5；
  - 疲劳校核：≥2。
- 手册里的公差数字基于 GB/T 1800（等同 ISO 286）、GB/T 1031、GB/T 1182，正式出图请以最新版国标表为准。

## 学习路径（先把原理吃透，再谈传承）

**建议按这个顺序学，教材章节已对应好**：

| 顺序 | 手册卷 | 对应参考 | 学到什么程度 |
|---|---|---|---|
| 1 | 卷二 互换性与公差 | 宋绪丁《互换性与几何量测量技术》极限与配合、尺寸链、形位公差、表面粗糙度章 | 会查公差表、会算尺寸链、会选配合 |
| 2 | 卷三 轴承 | 濮良贵《机械设计》第四篇"滚动轴承" | 会选轴承、算寿命、给配合公差 |
| 3 | 卷四 连杆机构 | 《机原学习笔记》/机械原理"平面连杆机构"章 | 会四杆分类、死点、急回、列矢量方程 |
| 4 | 卷五 其他传动 | 濮良贵《机械设计》第三篇"齿轮/蜗杆/带/链传动" | 会选传动、算传动比和扭矩 |
| 5 | 卷七 连接与紧固 | 濮良贵《机械设计》第二篇"螺纹连接" | 会算预紧力、选等级、防松 |
| 6 | 卷六 电机选型 | B 站《动力元件》视频 + 机械原理动力学章 + 官方数据表 | 会算负载、反推选电机 |
| 7 | 卷一 材料 | 材料手册 / MatWeb + 国标 GB/T 3880、3354、1040 | 会查证、会实测、会建 SW 材料库 |
| 8 | 卷八 出图 | 机械制图 + 工程图样国家标准 | 会画规范零件图/装配图 |

**学习建议**：
- **先公式后经验**：手册里每个公式都配了"这解决什么问题"，学的时候**亲手用队里一个真实机构算一遍**（例如算云台 pitch 的负载扭矩），比背公式有用十倍；
- **算完去验证**：算出的扭矩/变形，和 SW Motion / SW 仿真对一遍，对不上就查哪错了——这是最快的自查方法；
- **每做完一个项目，把实测数据回填进对应小节**（标来源、日期、店铺），手册才会越用越准；
- 参考 PDF（机原学习笔记、传动机构简述、互换性教材、机械设计教材）是**查公式和查表的工具书**，别通读，用到哪翻到哪。

## 维护约定

- 每新增一个材料 / 电机 / 轴承型号，在对应卷的小节追加一行，**写清楚来源和日期**；
- 实测数据、踩过的坑（淘宝假 T6、打印收缩、碳板分层）记到对应小节，这是最有价值的传承；
- 定期（每赛季）核对一次国标版本和官方电机数据表是否更新。

File: 01-材料与SolidWorks材料表.md
# 一、材料与 SolidWorks 材料表

## 1.1 先分清：SW 里"材料"到底影响什么

在 SolidWorks 里给零件指定材料，只影响三件事，做表之前先想清楚你要用到哪一层：

| 用途 | 需要的参数 | 缺了会怎样 |
|---|---|---|
| 工程图材料栏 / BOM | 材料名称、牌号 | 只显示"未指定" |
| **质量属性（称重、质心、惯量）** | **密度**（唯一必需） | 重量/质心全错 |
| 静力学仿真（应力、变形） | 弹性模量、泊松比（或剪切模量）+ 屈服/抗拉强度 | 无法求解或强度判据无效 |
| 疲劳仿真 | 疲劳 S-N 曲线数据 | 只能算静态 |
| 非线性/超弹性仿真（TPU） | 超弹性模型 + 拉伸试验数据 | 用线性模型算 TPU 结果完全错误 |

结论：**最常用的场景（算重量）只需要密度**；做强度校核才需要弹模和强度。所以材料表不必一开始就"全字段填满"，按需填、缺的标 ⚠️ 即可，反而更省事儿。
注：在重力补偿计算中就一定要有准确的质量属性，让重量和质心准确！

## 1.2 怎么制作可导入 SW 的自定义材料库（重点）

SW 的自定义材料库是 `.sldmat` 文件，本质是一个 **XML 文本文件**。所以有两条路：

- **A. GUI 建库（推荐，最稳）**
- **B. 直接写/改 XML（适合批量生成、脚本化，需要先看一次真实格式）**

### A. GUI 方法（其实就是在sw里新建材质）

1. 打开任意零件，在 FeatureManager 设计树里点"材质"（或右键→编辑材料），打开**材料对话框**。
2. 左侧树里找到 **自定义材料（Custom Materials）** 这一栏。
3. 右键自定义材料 → **新建库**，命名，如 `VGD_Materials`。此时生成一个 `VGD_Materials.sldmat` 文件。
4. 在这个库下右键 → **新建类别**（分类，例如"碳纤维板""铝材""3D打印"）。
5. 在类别下右键 → **新建材料**，填：
   - **属性** 选项卡：材料模型选 **Linear Elastic Isotropic**（金属、塑料用这个）；碳板应选 **Orthotropic（正交各向异性）**，TPU 做仿真需超弹性模型。
   - 逐个填字段（见 1.4 字段对照）。
   - **外观** 选项卡：颜色/纹理（可选，出渲染图用）。
   - **剖面线** 选项卡：工程图剖视图的填充图案（可选）。
6. 应用 / 保存。

### 库文件放哪、怎么分享给队友

- 库文件默认在 SW 安装目录的 `...\SOLIDWORKS\lang\<语言>\sldmaterials\` 或自定义位置；可在 **工具→选项→系统选项→文件位置→材料数据库** 里添加/查看路径。
- 分享：把 `.sldmat` 拷给队友 → 放到他们自己的材料数据库路径 → 重启 SW 即可，不用重新输入。

### B. XML 格式（可以交给ai）

`.sldmat` 本质是 XML，但 Dassault（达索系统） **没有发布过官方公开 schema**——网上能查到的结构都是社区反向工程/实测出来的（SW 论坛帖子、第三方 `.sldmat` 样本仓库、第三方编辑器站点交叉印证），**随 SW 版本可能有出入**，务必按下面"正确做法"以你本机真实文件为准，下面模板仅作参考起点：

- **根节点带命名空间**（⚠️ ）：`<materials xmlns="http://www.solidworks.com/sldmaterials" ...>`，不是裸 `<materials>`。
- **层级是 `materials → classification → material`**（⚠️，和"classification 是 material 的子节点"**相反**）：`classification` 是分类（大类，如"铝合金""碳纤维"），`material` 嵌在 `classification` 里面，不是反过来。
- `material` 标签的属性是小写 `name=""` 和 `matid=""`（⚠️ ），`matid` 看起来需要在文件内**连续编号**，社区反馈插入新材料时要把后面材料的 matid 依次顺延，否则可能报错或被覆盖。
- `physicalproperties` 下每个字段一个节点，常见字段确实是 `EX/NUXY/GXY/ALPX/DENS/KX/C/SIGXT/SIGYLD`（✅ ），碳板等正交各向异性材料额外有 `EY/EZ/NUXZ/NUYZ/GXZ/GYZ`（✅，与 1.4 节一致）；部分版本还带 `usepropertycurve` 属性（⚠️）。
- `material` 节点下除 `physicalproperties` 外，常见还有 `xhatch`（剖面线）、`shaders`/`swatchcolor`（外观颜色）、`custom`（自定义属性）等子节点（⚠️）。

参考模板（结构已按上面修正，**务必用自己 GUI 导出的文件核对一遍再用**）：

```xml
<?xml version="1.0" encoding="UTF-8"?>
<materials xmlns="http://www.solidworks.com/sldmaterials">
  <classification name="VGD_铝材">
    <material name="6061-T6 (VGD)" matid="1">
      <physicalproperties>
        <EX      displayname="弹性模量"     value="68900000000" unit="N/m^2"/>
        <NUXY    displayname="泊松比"       value="0.33"/>
        <GXY     displayname="剪切模量"     value="26000000000" unit="N/m^2"/>
        <ALPX    displayname="热膨胀系数"   value="2.36e-05" unit="/K"/>
        <DENS    displayname="质量密度"     value="2700" unit="kg/m^3"/>
        <KX      displayname="热导率"       value="167" unit="W/(m.K)"/>
        <C       displayname="比热"         value="896" unit="J/(kg.K)"/>
        <SIGXT   displayname="抗拉强度"     value="310000000" unit="N/m^2"/>
        <SIGYLD  displayname="屈服强度"     value="276000000" unit="N/m^2"/>
      </physicalproperties>
    </material>
  </classification>
</materials>
```

**单位**：SI 单位——应力/模量用 **Pa**（68.9 GPa = `68900000000`），密度用 **kg/m³**（2.7 g/cm³ = `2700`），热膨胀用 **/K**。所以"填 68.9 还是 68900000000"这种错法最常见，务必对照 GUI 里显示的数值位数。

**正确做法（上面的模板更可靠）**：**先用 GUI 建一个材料并保存 → 用记事本/VS Code 打开那个 `.sldmat`，逐字对照上面几条结构要点（命名空间、classification/material 嵌套顺序、name 大小写、matid 编号）→ 以本机真实文件为准建模板 → 之后新增材料复制节点、改数值、matid 记得顺延**。这样做还能写脚本批量生成/校验。

## 1.3 材料参数怎么确定 / 查证 / 估计

按可信度从高到低的取数顺序：

1. **厂商官方数据表（TDS）**：淘宝详情页常不写全，直接找客服要 TDS / MSDS，或问"这个板的铺层、纤维牌号、树脂牌号"。
2. **国家标准**：铝合金 GB/T 3880；碳纤维单向板力学性能测试 GB/T 3354；塑料拉伸 GB/T 1040。
3. **公开数据库 / 手册**：MatWeb、材料手册（6061 这类标准牌号数据极全）。
4. **实测**（下面这些队里应该是不会去做的）：
   - **密度**：阿基米德排水法——电子秤 + 量筒，切一块称重再测排水体积；或切规则方块量三边称重。铝、PLA、碳板都能这样测，
   - **弹性模量**：三点弯 / 悬臂梁测挠度，用材料力学公式反推 E。打印件、碳板尤其推荐自测，因为商家参数和实际差得多。
   - **硬度**：铝材用便携式硬度计（或找学校实验室）测 HB——**判断铝到底是不是 T6 |**。
   - **抗拉**：学校拉伸试验机（金属 / 打印件拉伸样条，打印件注意打印方向和层高要和你实际用法一致）。
   - **塑料**：PLA vs ABS 可闻气味（ABS 有苯味）、泡丙酮（ABS 溶 PLA 不溶）等粗检。
5. **估计**：找同类材料文献值，乘安全系数；

### 实际：买的和标称往往对不上

- **碳板**：淘宝"3K 碳板"性能随铺层、树脂、固化工艺波动极大，同一厚度不同店能差一两倍；**打孔、切割会破坏纤维**，孔边是应力集中源。
- **铝材**：6061  无从从外观判断，只能靠硬度/强度实测。
- **3D 打印件**：填充率、壁厚、层高、打印方向对强度的影响比材料本身牌号还大（见 1.5）。**给的是材料数据，不是你打印出来的零件的数据。**

## 1.4 SW 材料字段对照表（填表用）

| SW 字段（中/英） | 含义 | 备注 |
|---|---|---|
| 质量密度 Mass Density | 密度 | 算重量唯一必需 |
| 弹性模量 Elastic Modulus | 杨氏模量 E | 静力仿真必需 |
| 泊松比 Poisson's Ratio | ν | 静力仿真必需（或给剪切模量） |
| 剪切模量 Shear Modulus | G | G = E/(2(1+ν))，三者填两个即可 |
| 抗拉强度 Tensile Strength | 抗拉 σ_b | 失效判据 |
| 屈服强度 Yield Strength | 屈服 σ_s | 韧性材料判据（铝/塑料） |
| 压缩强度 Compressive Strength | 抗压 | 脆性材料（碳板）重视 |
| 热膨胀系数 Thermal Expansion | CTE | 热装/温差装配用 |
| 热导率 Thermal Conductivity | 导热 | 散热仿真用 |
| 比热 Specific Heat | 比热 | 热仿真用 |

正交各向异性（碳板）额外需要：EX/EY/EZ、NUXY/NUYZ/NUXZ、GXY/GYZ/GXZ 九个弹性常数 + 各方向强度。✅ 据 SOLIDWORKS 官方帮助文档"Composite Laminate as an Orthotropic Material"：SW 里 **X 方向约定为纤维方向**，Y/Z 为垂直纤维方向；这些方向需要靠参考几何体（基准面/平面/坐标系/轴）指定，不会自动对齐零件坐标系，建材料前要想清楚哪个面/轴代表纤维方向。若某些方向数据缺失（如只有面内数据），官方文档给的常见退化处理是按**横观各向同性**假设近似（如假设 1-3 面为各向同性面，令 $E_1=E_3$，泊松比也按弹模和剪切模量反算），这与本卷 1.5①"等效各向同性近似（仅初算）"的做法思路一致。

## 1.5 常用材料数据表

### ① 碳纤维板（淘宝常用 3K 编织 / 准各向同性板）

| 参数 | 数值 | 单位 | 可信度 |
|---|---|---|---|
| 密度 | 1.55～1.6 | g/cm³ | ✅ 实测最稳 |
| 面内拉伸强度（编织板） | 500～800 | MPa | ⚠️ 随铺层波动大 |
| 面内拉伸模量（编织板） | 50～70 | GPa | ⚠️ |
| 单向板纵向模量（参考） | 120～135 | GPa | ⚠️ |
| 弯曲强度 | 600～900 | MPa | ⚠️ 与跨厚比相关 |
| 层间剪切强度 ILSS | 45～80 | MPa | ⚠️ 薄弱环节 |
| 压缩强度 | 400～600 | MPa | ⚠️ |
| 面内泊松比（编织） | 0.05～0.3 | — | 🔶 各向异性 |
| 热膨胀（面内/厚度） | ~0～1 / 30～40 | 10⁻⁶/K | ✅ 方向差异极大 |

**设计要点（必读）**：
- **各向异性是碳板的第一特性**：面内强、层间（分层方向）弱。SW 里若用默认"各向同性"算强度是错的，要用正交各向异性模型；只算重量时无所谓，给个密度即可。
- **孔**：打孔切断纤维，孔边应力集中易分层，装配要避免过盈压装、螺栓别上到压溃。
- **等效各向同性近似**（仅初算）：准各向同性板可暂用 E≈55 GPa、ν≈0.05，但**不能用于精确强度校核**。

### ② 铝 6061（方管、加工件通用）

| 参数 | 6061-T6 | 6061-T4 | 6061-O | 单位 | 可信度 |
|---|---|---|---|---|---|
| 密度 | 2.70 | 2.70 | 2.70 | g/cm³ | ✅ |
| 弹性模量 E | 68.9 | 68.9 | 68.9 | GPa | ✅ |
| 泊松比 | 0.33 | 0.33 | 0.33 | — | ✅ |
| 剪切模量 G | 26 | 26 | 26 | GPa | ✅ |
| 抗拉强度 | 310 | 240 | 124 | MPa | ✅ |
| 屈服强度 | 276 | 145 | 55 | MPa | ✅ |
| 抗压强度 | ≈屈服值 | — | — | MPa | ✅ |
| 疲劳强度（旋转弯曲 5×10⁸） | ~96 | — | — | MPa | ✅ 光滑试样，带孔/焊接件更低 |
| 伸长率 | 12 | 17 | 25 | % | ✅ |
| 硬度 | ~95 | — | ~30 | HB | ✅ 辨真假用 |
| 热导率 | 167 | — | — | W/(m·K) | ✅ |
| 热膨胀 | 23.6 | — | — | 10⁻⁶/K | ✅ |
| 比热 | 896 | — | — | J/(kg·K) | ✅ |

- 国标对应：GB/T 3880 里的 6061（牌号相同）。国内也常用 **2A12**（硬铝，强度高但不可焊）、**7075-T6**（更高强，更脆、更难加工）。RM 承力件常见 6061 与 7075。
- 方管注意：挤压型材的**壁厚公差、直线度、圆角**要单独和商家确认，不是板材公差。

### ③ 3D 打印 PLA（填充率 15%～50%）

| 参数 | 数值 | 单位 | 可信度 |
|---|---|---|---|
| 材料密度（实心 PLA） | 1.24 | g/cm³ | ✅ |
| 注塑级抗拉强度 | 50～65 | MPa | ✅（这是材料上限） |
| 注塑级弹性模量 | ~3.5 | GPa | ✅ |
| **打印件 XY 向抗拉（100% 填充）** | 30～50 | MPa | ⚠️ |
| **打印件 Z 向（层间）抗拉** | 15～25 | MPa | ⚠️ 约 XY 的 50～60% |
| 打印件弹性模量 | 2～3 | GPa | ⚠️ |
| 打印收缩率 | 0.3～1 | % | ⚠️ |

**填充率对强度的影响（这是打印件最容易被忽略的坑）**：强度随填充率**非线性**下降，且受壁厚、层高、填充图案影响极大：

- 15% 填充：强度约为实心的 **20～30%**；
- 25% 填充：约 **30～40%**；
- 50% 填充：约 **50～60%**；
- 更关键的其实是**壁厚（wall）**：壁厚 1.2～2 mm 时，填充率的影响被大幅稀释；薄壁 + 低填充 = 拉完了。

**规定**：
- 承力结构件：高填充（≥50%）+ 壁厚 ≥1.2 mm；（出现这样的打印件的性价比不如直接上铝加工件了）
- 非承力装饰/线材件：可低填充减重；
- 算重量：表观密度 ≈ 材料密度 × 填充率（粗估），更准的是打印出来后称重反推；
- 打印方向和层高决定 Z 向强度，**受力方向千万别横跨层间**。

### ④ 3D 打印 TPU

| 参数 | 数值 | 单位 | 可信度 |
|---|---|---|---|
| 密度 | 1.15～1.25 | g/cm³ | ⚠️ |
| 硬度 | Shore A 85 / 90 / 95 | — | ✅ 常用 95A 做结构、85A 做缓冲 |
| 拉伸强度（95A） | 30～50 | MPa | ⚠️ |
| 断裂伸长率 | 300～800 | % | ✅ 大变形 |
| 弹性模量 | 10～80 | MPa | ⚠️ 远低于 PLA，且非线性 |

**要点**：TPU 是**超弹性/大变形**材料，SW 里用线性各向同性模型算它是错的；做仿真要用 Mooney-Rivlin / Ogden 等超弹性模型，且需要**拉伸试验数据拟合**，队里没有条件，所以 TPU 结构件**以试验打样为准，别依赖仿真**（结论就是，镖体猛猛测试就完了）。用途：**镖体**  缓冲、轮子、吸能、密封。

## 1.6 截面、拓扑与疲劳：几何和工艺比"材料牌号"更决定性能

材料表里填的是**材料本征参数**，但零件真正能扛多少力，还取决于两个"几何/工艺"变量和一个"时间"变量

### 截面（型材的"抗弯能力"藏在这里）

铝方管是挤压型材，**它的抗弯/抗扭能力由截面决定，不是由材料决定**。判断"这根方管够不够硬/够不够强"只看两个截面参数：

- **截面惯性矩 $I$**（mm⁴）——决定**刚度**（变形量），抗弯刚度 $= EI$（$E$ 为弹模）。
- **抗弯截面系数 $W = I/y_{max}$**（mm³）——决定**强度**（会不会断），弯曲应力 $\sigma = \dfrac{M}{W}$。

方管（外边长 $a$、壁厚 $t$、内边长 $b=a-2t$）：

$$I = \frac{a^4 - b^4}{12}, \qquad W = \frac{a^4 - b^4}{6a}$$

常用铝方管规格（6061 挤压，具体规格以淘宝店铺现货为准）：

| 规格 mm | $I$ (mm⁴) | $W$ (mm³) | 典型用途 |
|---|---|---|---|
| 15×15×1.5 | 2491 | 332 | 轻支架、云台框架 |
| 20×20×2 | 7872 | 787 | 通用机架、立柱 |
| 25×25×2 | 16345 | 1308 | 主承力梁 |
| 30×30×2 | 29419 | 1961 | 底盘大梁 |
| 30×30×3 | 39852 | 2657 | 重载大梁 |
| 40×40×3 | 101972 | 5099 | 承重柱、转台立柱 |

**挠度速算**（判断"够不够硬"）——中点集中载荷简支梁：$\delta = \dfrac{PL^3}{48EI}$；悬臂梁：$\delta = \dfrac{PL^3}{3EI}$。$E_{铝}=68.9$ GPa。把 $\delta$ 算出来和允许变形比（RM 经验常用允许挠度 ≈ 跨距的 1/500～1/1000）。P指跨中集中载荷，L指梁总跨度。

> 结论：**减重首选减壁厚/缩截面，但 $I$ 和 $W$ 掉得比重量快**（截面变小，刚度按尺寸三次方下降）。所以"用更细的方管减重"要重新算 $I$，成本上也不是很能接受。

### 拓扑（材料内部的"排布方式"决定有效性能）

同一个材料，内部结构/排布不同，宏观性能完全不同。不然"材料表填了也白填"：

- **碳板**：性能由**铺层方向 + 纤维牌号 + 树脂 + 固化**决定。单向板沿纤维最强（$E$≈120～135 GPa），横纤维/层间最弱（层间剪切 ILSS 仅 45～80 MPa）。SW 里必须用**正交各向异性**模型，否则算错。
- **3D 打印件**：性能由**填充图案 + 填充率 + 壁厚 + 层高 + 打印方向**决定，Z 向（层间）强度只有 XY 的 50～60%。**材料数据表给的是实心注塑值，不是你打印出来那个零件的值**（见 1.5 ③）。
- **金属**：是**板材/型材还是机加件**决定内部组织。型材是挤压态，机加件从棒料/板料切出来，两者热处理状态（T6）可能不同——**硬度受影响**。
- **拓扑优化（进阶）**：在 SW/ANSYS 里用载荷 + 约束，让软件自动"抠掉"不承力的材料，尤其适合 3D 打印和 CNC（可自由减材）。优化出的"镂空/骨架"结构更轻更强，但要考虑可加工性。

> 总结：**材料表给你"单位材料有多强"，截面和拓扑决定"这坨材料被用到什么程度"。**

### 疲劳（材料在反复载荷下的"耐久"）

- **概念**：材料在远低于抗拉强度的**反复/交变**载荷下，经过足够多次循环后开裂失效，叫疲劳。疲劳破坏**没有明显塑性变形**，很危险。
- **S-N 曲线的数学表达（Basquin 型幂函数）✅**：疲劳极限 $\sigma_{rN}$（脚标 $r$ 为应力比，$N$ 为循环次数）与循环次数在"有限寿命"区段满足幂函数关系
  $$\sigma_{rN}^{m}\cdot N=C$$
  式中 $m$、$C$ 为材料常数（对钢材，弯曲/拉压疲劳时 $m=6\sim20$；中等尺寸钢制零件初步计算常取 $m=9$、循环基数 $N_0=5\times10^6$，大尺寸零件取 $m=9$、$N_0=10^7$）。这条曲线（$\sigma$-N 疲劳曲线）分三段：循环次数 $N<10^3$ 时按静强度算；$10^3\sim N_D$（$N_D$ 对钢材约 $10^6\sim10^8$）为**有限寿命疲劳**，服从上式；$N>N_D$ 以后曲线趋于水平，对应的应力值就是**疲劳极限** $\sigma_{r\infty}$——即"无论应力循环多少次，材料都不会破坏"的那个应力水平，这也是"疲劳极限"一词在 S-N 曲线上的几何含义（曲线的水平渐近线）。（据濮良贵《机械设计》第十一版 第一篇 第 3 章 3-1 节，式 3-1、3-2）
  - 铝 6061-T6 这类**有色金属没有明显的水平段**，通常只能给出"条件疲劳极限"（如本表 $5\times10^8$ 次对应 96 MPa），这也是为什么铝合金数据后面要注明循环次数。
- **应力集中对疲劳极限的折减机理（Kt / Kf 概念）✅**：
  - **理论应力集中系数** $\alpha_\sigma$（也写作 $K_t$）：把材料看作理想弹性体，用弹性理论/试验测得的"几何不连续处最大应力 ÷ 公称应力"，即 $\alpha_\sigma=\sigma_\text{max}/\sigma$。只反映**几何形状**（孔、圆角、键槽、螺纹牙底等）造成的应力放大，与材料无关。
  - **有效应力集中系数** $k_\sigma$（也写作 $K_f$，书中叫"有效应力集中系数"）：用光滑试样和带缺口试样**实测的对称循环疲劳极限之比** $k_\sigma=\sigma_{-1}/\sigma_{-1k}$ 来定义，反映**材料对应力集中的实际敏感程度**（即疲劳缺口敏感度）。试验证明 $k_\sigma$ 总是小于 $\alpha_\sigma$，两者通过**缺口敏感系数 $q$**（$0<q\le1$，材料强度越高、缺口圆角越小则 $q$ 越大，查表/线图）关联：
    $$k_\sigma=1+q_\sigma(\alpha_\sigma-1)$$
    也就是说，**真正打到疲劳极限上的折减系数是 $k_\sigma$ 而不是 $\alpha_\sigma$**：零件的对称循环弯曲疲劳极限 $\sigma_{-1e}=\sigma_{-1}/K_\sigma$，其中综合影响系数 $K_\sigma=\left(\dfrac{k_\sigma}{\varepsilon_\sigma}+\dfrac{1}{\beta_\sigma}-1\right)\dfrac{1}{\beta_\text{q}}$，还叠加了尺寸系数 $\varepsilon_\sigma$（零件越大，疲劳极限越低）、表面质量系数 $\beta_\sigma$（表面越粗糙/有划痕越低）和强化系数 $\beta_\text{q}$（喷丸、滚压等表面强化可提高）。（据濮良贵《机械设计》第十一版 第一篇 第 3 章 3-2 节及本章附录，式 3-12、附 3-1~附 3-4）
  - **与"带孔/焊接/缺口砍到 1/2~1/3"经验说法的对照**：这条经验说法本质上就是 $K_\sigma$ 在"几何不连续（孔、焊缝咬边、尖角）+ 表面质量较差（焊接热影响区、铸造毛刺）"叠加情况下的笼统估计——$\alpha_\sigma$ 本身对于钻孔轴（d/D=0.1~0.2 量级）大约在 2~2.5，再经缺口敏感系数 $q$（钢材常见 0.6~0.9）折算成 $k_\sigma$，又叠加尺寸系数和表面系数后，综合 $K_\sigma$ 落在 2~3 这个区间是合理的，对应疲劳极限砍到 1/2~1/3，**机理上就是应力集中 + 表面质量共同作用，不是单一孔洞效应**。实际设计时能查到具体 $\alpha_\sigma$、$q$、$\varepsilon_\sigma$、$\beta_\sigma$ 就按书中公式算 $K_\sigma$；查不到时，这条"1/2~1/3"仍按 ⚠️ 经验值使用，只做初算参考。
  - （以上皆为机械设计基础里的内容，于常用材料并不是很强相关，且校核起来十分复杂，除开轮腿这种反复高强度测试的需要——包括其他类似设定的结构，其余可简单分析。）
- **塑料/打印件没有真正的疲劳极限**，且层间界面对疲劳极敏感，疲劳寿命远低于金属。
- **碳板疲劳**：分层是主要疲劳失效模式，孔边、切割边是裂纹源。
- **RM 设计原则**：① 受交变/振动/冲击的部位（摩擦轮轴、往复机构、云台）**必须避免尖角、划痕、孔边毛刺**（应力集中）；② 疲劳校核安全系数 ≥2；③ 打印件受反复载荷部位尽量**金属替代**或**加大截面**。
- 26赛季工程机器人的存矿板子，连接在铝方管的打印件就是如此。

## 1.7 从"参数"到"能用的材料表"的完整流程

1. 确定这个新材料的用途：算重量 / 静力校核 / 疲劳 / 热 / 超弹性（决定要填哪些字段，见 1.1）。
2. 按 1.3 的优先级找数据，每个字段标注 ✅/⚠️/🔶。
3. 实测能测的（密度、模量、硬度），补上并升级可信度。
4. 用 1.2 的 GUI 流程建库，字段按 1.4 对照填。
5. 存库、分享 `.sldmat`、在本手册对应小节追加一行数据记录（含来源、日期、店铺）。
